Repository: engfcmontenegro/normas-dnit

File: markdown/metodo-de-ensaio-me/dnit_183_2018_me-1.md
---
codigo: DNIT 183/2018-ME
titulo: Pavimentação asfáltica - Ensaio de fadiga por compressão diametral à tensão controlada - Método de ensaio
orgao: DNIT
tipo: ME
ano: 2018
aprovacao: 2018-08-21
status: vigente
pdf_original: ../../normas/metodo-de-ensaio-me/dnit_183_2018_me-1.pdf
link: https://www.gov.br/dnit/pt-br/assuntos/planejamento-e-pesquisa/ipr/coletanea-de-normas/coletanea-de-normas/metodo-de-ensaio-me/dnit_183_2018_me-1.pdf
video: https://www.youtube.com/watch?v=u99e0IsKK3g
Palavras-chave:
  - Vida de fadiga
  - Tensão controlada
  - Compressão diametral
  - Ruptura Sumário
Citada por:
Esta Norma cita:
  - "[[DNIT_178_2018_PRO1]]"
  - "[[dnit_135_2018_me-2]]"
  - "[[dnit_136_2018_me-1]]"
---

# NORMA DNIT 183/2018 - ME

# Pavimentação asfáltica - Ensaio de fadiga por compressão diametral à tensão controlada – Método de ensaio

## Resumo

Esta norma estabelece os procedimentos para determinar o comportamento de misturas asfálticas quanto à fadiga sob um carregamento repetido, à tensão constante, usando o ensaio de compressão diametral de tração indireta. O carregamento vertical diametral pulsante gera uma tensão de tração perpendicular à direção da carga aplicada que provoca a ruptura do corpo de prova ao longo da parte central do plano diametral vertical. A vida de fadiga é o número total de aplicações de carga que provoca a ruptura do corpo de prova a cada nível de tensão. Esta estimativa de laboratório é usada no dimensionamento de pavimentos asfálticos e comparada ao tráfego real para prever a área trincada.

## Abstract

This standard establishes the procedures to determine the behavior of asphalt mixtures for fatigue under repeated loading, constant tension, using the indirect traction test. The pulsating vertical loading generates a tensile stress perpendicular to the direction of the applied load which causes the specimen to rupture along the central part of the vertical plane. Fatigue life is the total number of load applications that causes the test body to rupture at each stress level. This laboratory estimate is used in the design of asphalt pavements compared to actual traffic to predict the cracked area.

## Prefácio

Esta Norma foi preparada pelo Instituto de Pesquisas Rodoviárias – IPR/DPP, para servir de documento base, visando estabelecer os procedimentos para a realização de ensaio de fadiga por compressão diametral, por carregamento repetido à tensão controlada, de misturas asfálticas. Sua criação teve origem nos estudos e pesquisa em desenvolvimento no âmbito do Termo de Execução Descentralizada – TED nº 682/2014 firmado com o COPPE/UFRJ, para elaboração de método mecanístico-empírico de dimensionamento de pavimento asfáltico. Está formatada de acordo com a Norma DNIT 001/2009-PRO.

## 1 Objetivo

Este método descreve o modo pelo qual se determina o comportamento de misturas asfálticas quanto à fadiga sob um carregamento repetido, à tensão constante, usando o ensaio de compressão diametral de tração indireta.

## 2 Referências normativas

Os documentos relacionados a seguir são indispensáveis à aplicação desta norma. Para referências datadas aplicam-se somente as edições citadas; para referências não datadas aplicam-se as edições mais recentes do referido documento (incluindo emendas):

a) DNER – ME 043: Misturas betuminosas a quente – Ensaio Marshall – Método de ensaio. Rio de Janeiro: IPR.

b) DNIT 135 – ME: Pavimentação asfáltica – Misturas asfálticas – Determinação do módulo de resiliência – Método de ensaio. Rio de Janeiro: IPR.

c) DNIT 136 – ME: Pavimentação asfáltica - Misturas asfálticas - Determinação da resistência à tração por compressão diametral – Método de ensaio. Rio de Janeiro: IPR.

d) DNIT 178 – PRO: Pavimentação asfáltica - Preparação de corpos de prova para ensaios mecânicos usando o compactador giratório Superpave ou o Marshall – Procedimento. Rio de Janeiro: IPR.

## 3 Definições

Para os efeitos desta norma aplicam-se as definições constantes nesta seção.

**3.1** Fadiga

Redução da resistência de um material sob um carregamento repetido, de magnitude inferior à sua resistência sob o carregamento estático.

**3.2** Vida de fadiga em um revestimento asfáltico

Definida pelo volume de tráfego expresso pelo número equivalente do eixo padrão (N) que o revestimento pode suportar antes que o dano observado, em termos de quantidade de trincas, atinja uma determinada porcentagem de área trincada admissível para cada tipo de via.

**3.3** Critério de ruptura convencional

No ensaio de fadiga à tensão controlada utiliza-se a ruptura completa do corpo de prova como critério de definição do número de ciclos correspondente a cada nível de carregamento aplicado.

Nota: Existem outros critérios de ruptura, mas esta é prática corrente no País desde a década de 1980.

**3.4** Fadiga de um corpo de prova

Número de ciclos de carga correspondente ao critério de ruptura nas condições do ensaio (temperatura, frequência, modo de carregamento e nível de tensão). A vida de fadiga no ensaio à tensão controlada pode ser expressa em relação às tensões, ou com base na deformação resiliente inicial (εi). A deformação resiliente inicial pode ser calculada indiretamente em função do módulo de resiliência (MR) da mistura asfáltica, ou medida nas primeiras aplicações de carga para cada nível de tensão. A medida da deformação inicial deve ser a preferencial.

**3.5** Pulso de carga

Ciclo de carregamento vertical que deverá ter a forma mais próxima possível da função P = (1 – cos θ) / 2, com magnitude variando desde a carga de contato (Pc) até a carga máxima (Pmáx) e duração de 0,1 s, conforme ilustrado na Figura 1 do Anexo A.

**3.6** Carga cíclica (P)

Carga aplicada repetidamente ao corpo de prova.

**3.7** Ciclo de carregamento

Tem duração de 1 s, composto por pulso de carga completo com duração de 0,1 s e período de repouso com duração de 0,9 s, onde é mantida a Pc, conforme ilustrado na Figura 2 do Anexo A.

**3.8** Deslocamento horizontal

Resulta do carregamento vertical pulsante e corresponde à medida na posição do diâmetro horizontal do corpo de prova.

**3.9** Tensão horizontal

Tensão de tração resultante do carregamento de compressão vertical pulsante, calculada na posição diametral horizontal do corpo de prova.

## 4 Aparelhagem

A aparelhagem necessária é a que segue:

a) Prensa: hidráulica ou pneumática, servo-controlada ou não, com capacidade para gerar os carregamentos previstos no ciclo de ensaio (ver subseção 3.7). A prensa deve ser constituída de pórtico, base e cabeçote, com calha de apoio e frisos de aplicação de carga. A carga deve ser aplicada verticalmente, de cima para baixo (atuador na parte superior da prensa). A prensa pode ser a mesma utilizada para a determinação do módulo de resiliência de misturas asfálticas, de acordo com a norma [[dnit_135_2018_me-2|DNIT 135/2018 - ME]] (Ver Figuras dos Anexos B e C);

b) Sistema de carregamento composto de:

- Regulador de pressão, para aplicação da carga vertical repetida (P);
- Válvula de três vias de transmissão da carga vertical;
- Cilindro de pressão, pistão de carga e friso;
- Temporizador eletrônico, para controle do tempo de abertura (ou carregamento) da válvula e frequência de aplicação da carga vertical;

c) Câmara de temperatura: deve ser capaz de manter a temperatura na faixa de 10 a 50 °C no seu interior, com precisão de ± 0,5 °C (ver Figura do Anexo D) e conter toda a prensa;

d) Sistema de aquisição de dados: dispositivos de medição e armazenamento de dados capazes de adquirir os dados em tempo real, permitindo o acompanhamento dos deslocamentos e da carga ao longo do ensaio;

e) Sensor tipo LVDT: para medição dos deslocamentos deve ser utilizado sensor tipo LVDT, ou outro, com resolução mínima de 0,0004 mm e escala compatível com o nível de deslocamento previsto para o ensaio. O ensaio deve ser realizado medindo-se o deslocamento horizontal do corpo de prova nos primeiros ciclos. Para a medida do deslocamento horizontal a colocação do sensor é feita utilizando-se uma alça de referência solidária ao corpo de prova, que pode comportar um ou dois sensores, conforme a Figura 1 do Anexo C;

Nota: Outros tipos de sensores podem ser utilizados para medida do deslocamento, desde que mantida a precisão estipulada.

f) Célula de carga eletrônica: para medição da carga aplicada ao longo de cada ciclo de ensaio deve ser utilizada célula de carga eletrônica ou outro sistema de regulagem (por exemplo manômetro digital), com capacidade compatível com a carga máxima de ensaio e sensibilidade mínima de 0,5 % da carga máxima de ensaio ($P_{máx}$);

g) Frisos de carga: são os dispositivos que transmitem o carregamento da prensa ao corpo de prova, sendo um na parte superior e outro na parte inferior (apoio). Devem ser confeccionados em aço, sendo a superfície de contato com o corpo de prova côncava, com raio de curvatura compatível com as dimensões do corpo de prova e sua largura de 12,70 mm. As bordas dos frisos devem ser suavizadas, evitando que danifiquem o corpo de prova ao longo do ensaio.

## 5 Amostra

**5.1** Preparação dos corpos de prova

Os corpos de prova podem ser preparados em laboratório e moldados em compactador giratório ou compactador Marshall, em conformidade com as normas [[DNIT_178_2018_PRO1|DNIT 178/2018 - PRO]] ou DNER - ME 043/95, respectivamente, ou extraídos de placas de misturas asfálticas preparadas em laboratório.

**5.2** Dimensões dos corpos de prova

Os corpos de prova devem ter espessura entre 40 mm e 70 mm e diâmetro de 100 mm, para agregados de tamanho nominal máximo de 25 mm.

**5.3** Quantidade de corpos de prova

Moldar pelo menos 15 corpos de prova necessários ao ensaio com a energia, teor de ligante e volume de vazios de projeto, com aquecimento prévio da massa solta durante duas horas, na temperatura de compactação, conforme procedimento de dosagem, a menos que esse envelhecimento de curto prazo não se aplique ao material investigado.

**5.4** Procedimentos de amostragem

Após a moldagem dos corpos de prova devem ser realizados os seguintes procedimentos: - Determinar as dimensões dos corpos de prova e a massa específica aparente; - Determinar os parâmetros volumétricos e selecionar os corpos de prova que apresentem pouca diferença entre os vazios obtidos e o de projeto (até ± 0,5 %); - Selecionar, no mínimo, 15 corpos de prova que atendam ao requisito de semelhança de vazios; - Os corpos de prova moldados devem ser mantidos a temperatura ambiente por, no mínimo, uma semana antes do teste e no máximo por um mês.

**5.5** Condicionamento dos corpos de prova

Para o ensaio, os corpos de prova devem ser colocados na câmara de temperatura controlada e expostos à temperatura do ensaio por pelo menos 4 horas antes do teste. O ensaio padrão deve ser executado a temperatura de 25 ºC, na câmara de temperatura controlada.

## 6 Ensaio

Os passos do procedimento de ensaio de fadiga são os que seguem:

a) Determinar a resistência à tração (RT) de três corpos de prova aleatoriamente escolhidos entre os moldados, de acordo com a norma [[dnit_136_2018_me-1|DNIT 136/2018-ME]]. Obter a média (RT);

b) Calcular, de acordo com o equipamento disponível para o ensaio, a carga a ser aplicada, de forma a gerar em um conjunto de 3 corpos de prova por vez quatro níveis de tensão escolhidos entre 5 % e 40 % (por exemplo: 7,5 %, 10 %, 20 %, 30 %) do valor da carga, que resultaria na resistência à tração da amostra (RT);

c) O LVDT ou sensor de deslocamento deve ser posicionado em cada corpo de prova antes do início do ensaio, utilizando-se a alça própria;

d) Posicionar o corpo de prova, com a alça e o sensor, no friso côncavo inferior de carga sobre a base da prensa e posicionar o friso superior;

e) Assentar o pistão de carga com o friso superior em contato com o corpo de prova diametralmente oposto ao friso inferior, ambos colocados no plano diametral vertical, de forma que a medida do deslocamento seja perpendicular ao eixo dos frisos de carga. Alinhar os frisos de carga com a placa de alumínio;

f) Aplicar uma carga (F) que induza tensão de tração horizontal, entre 5 % e 40 % da resistência à tração RT previamente determinada. Devem ser ensaiados três corpos de prova por nível de tensão selecionado;

g) A frequência de aplicação das cargas deve ser de 1 Hz (60 ciclos por minuto), com tempo de carregamento de 0,1 segundo e 0,9 segundo de descarregamento;

h) Durante o ensaio, a carga inicial deve ser mantida controlada e o deslocamento total inicial deve ser lido com o sensor até os primeiros 60 ciclos, após o que a alça, com o sensor, deve ser retirada do corpo de prova;

i) Inicialmente devem ser aplicados de 5 a 10 ciclos de carregamento, com a finalidade de acomodar o sistema de medição de deslocamento; em seguida, inicia-se a aquisição de dados para os demais golpes aplicados, até os 60 ciclos. Estes dados devem ser analisados a cada 15 golpes, sendo os últimos 5 ciclos de cada 15 considerados no cálculo da deformação resiliente. Pausa-se o ensaio, retira-se a alça com o sensor e, em seguida, continua-se o ensaio até a ruptura;

Nota: A retirada do sensor é para proteção do mesmo, uma vez que o fim do ensaio é por ruptura e, também, considerando que para a definição da expressão de fadiga é necessário somente a deformação inicial.

j) O contador de pulsos registra desde o início do ensaio o número de ciclos de carregamentos (N) sofrido pelo corpo de prova até sua ruptura;

Nota: O ensaio de fadiga pode ser realizado em outras temperaturas acima ou abaixo de 25 ºC, para avaliações especiais.

k) Determinar as expressões da vida de fadiga por tensão ou por deformação iniciais, por plotagem dos pontos experimentais e regressão numérica, para obter os modelos matemáticos utilizados para análise da vida de fadiga.

## 7 Resultados

**7.1** Determinação da deformação resiliente inicial

a) O deslocamento resiliente inicial de cada ciclo é calculado conforme o deslocamento resiliente da norma [[dnit_135_2018_me-2|DNIT 135/2018-ME]], subseção 7.1.6;

b) Os deslocamentos dos 3 conjuntos dos 5 últimos ciclos citados na alínea i da seção 6 desta norma devem ser usados para cálculo do Módulo Resiliente;

c) A deformação resiliente inicial para ser usada na curva de fadiga deve ser calculada a partir do Módulo médio dos 15 ciclos citados na alínea i da seção 6 desta norma.

**7.2** Determinação da vida de fadiga

A vida de fadiga, expressa pelo número N de solicitações necessárias para o fim do ensaio, pode ser relacionada à tensão de tração (σt) gerada inicial, à deformação de tração inicial (εi), à diferença de tensões no centro da amostra (Δσ), ou à relação da tensão aplicada pela resistência a tração estática, por modelos do tipo log-log, dados pelas equações:

$$
N = k_1 \left( \frac{1}{\sigma_t} \right)^{n_1} \tag{1}
$$

$$
N = k_2 \left( \frac{1}{\varepsilon_i} \right)^{n_2} \tag{2}
$$

$$
N = k_3 \left( \frac{1}{\Delta_\sigma} \right)^{n_3} \tag{3}
$$

$$
N = k_4 \left( \frac{\sigma_t}{\sigma_r} \right)^{n_4} \tag{4}
$$

onde:

- N é o número de repetições de carga necessárias à ruptura do corpo de prova (vida de fadiga), – σt é a tensão de tração aplicada, – εi é a deformação de tração inicial, – Δσ é a diferença entre tensão horizontal e vertical, – σr é a resistência à ruptura estática do material, – ki, ni são parâmetros experimentais.

Cabe observar que no método de dimensionamento mecanístico-empírico a função de transferência que ajusta o modelo de fadiga é estabelecida individualmente para cada equação indicada.

A vida de fadiga deve ser determinada como o número total de aplicações de carga que causa a completa ruptura do CP. Se o coeficiente de determinação (R²) da curva, resultante de 12 corpos de prova, for menor que 0,8, deve-se aumentar o número de CPs ensaiados, para tentar melhorar o ajuste.

**7.3** Deformação inicial do corpo de prova

A deformação resiliente inicial no centro do corpo de prova é calculada pela expressão:

$$
\varepsilon_i = \frac{\sigma_t}{MR} \tag{5}
$$

onde:

iε - Deformação inicial do corpo de prova

$\sigma_{t}$ é a tensão de tração no centro do corpo de prova (dada pela expressão 7)

MR – Módulo de resiliência

O módulo resiliente a ser considerado para o cálculo da deformação inicial do corpo de prova é obtido segundo a expressão:

$$
MR = \frac{F}{\Delta . t} \left( 0{,}9976\,\mu + 0{,}2692 \right) \tag{6}
$$

onde:

iε - Deformação inicial do corpo de prova

F – carga aplicada

MR – módulo de resiliência µ - coeficiente de Poisson (em geral adota-se 0,3) t – espessura (altura) do corpo de prova

Δ – deslocamento resiliente inicial do corpo de prova

O deslocamento inicial preferivelmente deve ser obtido por medição direta com uso de LVDT, ou outro tipo de sensor, conforme alínea i da seção 6. Na ausência desta medida utilizar o MR médio na expressão 5.

**7.4** Determinação das tensões no centro do CP

As tensões no centro do CP podem ser calculadas com as seguintes equações:

$$
\sigma_t = \frac{2F}{\pi t d} \tag{7}
$$

$$
\sigma_c = \frac{-6F}{\pi t d} \tag{8}
$$

$$
\Delta_\sigma = \sigma_c - \sigma_t \tag{9}
$$

$$
\Delta_\sigma = \sigma_c - \sigma_t = 3\sigma_t - (-\sigma_t) = 4\sigma_t \tag{10}
$$

onde:

$\sigma_{t}$ é a tensão de tração no centro do corpo de prova;

$\sigma_{c}$ é a tensão de compressão no centro do corpo de prova;

F é a carga aplicada;

t é a espessura do corpo de prova;

d é o diâmetro do corpo de prova.

## 8 Relatório de ensaio

O resultado do ensaio deve se basear, no mínimo, em medidas em 12 (doze) corpos de prova individuais e 4 (quatro) níveis de tensão.

O resultado do ensaio de fadiga deve ser apresentado em Relatório que contenha as seguintes informações:

a) Identificação da Amostra;

b) Data de realização do ensaio;

c) Teor de vazios de cada corpo de prova;

d) Método de moldagem do CP (tipo de compactador ou extração);

e) Condições do ensaio (temperatura, frequência);

f) Número de ciclos de cada corpo de prova até a ruptura;

g) Representação gráfica e matemática da vida de fadiga;

h) Coeficiente de correlação;

i) Observações que possam ter efeito nos resultados.

## Anexo A (Normativo)

Figura 1 - Forma do pulso de carregamento (Bernucci et al, 2010)

![[dnit_183_2018_me-1_fig01.png]]

Figura 2 – Duração dos tempos de carregamento e repouso (Bernucci et al, 2010)

![[dnit_183_2018_me-1_fig02.png]]

## Anexo B (Normativo)

Aparelhagem para Determinação do Módulo de Resiliência de Misturas Asfálticas e de Fadiga

![[dnit_183_2018_me-1_fig03.png]]

## Anexo C (Normativo)

Figura 1 – Equipamento para previsão de fadiga, inicialmente realizado com LVDT externo preso ao corpo de prova

![[dnit_183_2018_me-1_fig04.png]]

por alça de referência

Figura 2 – Equipamento para previsão de fadiga, continuidade do ensaio realizado sem LVDT

![[dnit_183_2018_me-1_fig05.png]]

## Anexo C (Normativo)

Figura 3 – Corpos de prova antes, durante e após a ruptura

![[dnit_183_2018_me-1_fig06.png]]

## Anexo D (Normativo)

Câmara de controle de temperatura com a prensa e corpos de prova

![[dnit_183_2018_me-1_fig07.png]]

## Anexo E (Informativo)

Exemplo de outra prensa e dispositivo de medida de deslocamento

![[dnit_183_2018_me-1_fig08.png]]

1 - Célula de carga 2 - Corpo de prova 3 - Extensômetro 4 - Alça de apoio do extensômetro 5 - Friso de carga

## Anexo F (Informativo)

Exemplo de ensaio de fadiga

ENSAIO DE FADIGA POR COMPRESSÃO DIAMETRAL

| Concreto Asfáltico | Protocolo: 100-17 |
| --- | --- |

$^{o}$C

Temperatura de ensaio 25

Operador(es):

| 11580 | MPa |
| --- | --- |

Módulo resiliente médio da amostra:

Resistência máxima à tração estática, $\sigma_{Tmax.:}$ 1.70 MPa

Teor de vazios dos corpos de prova 4.00 %

Método de moldagem (compactação ou extração) Comp. Giratório

Número do

Nível de Carga

Espessura Diâmetro corpo de tensão aplicada manométrica

(cm) (cm) prova

(%) (kgf)

7.5 127.8

11925 6.25 10.01

7.5 127.7

11926 6.25 10.00

6.42 10.00 7.5 131.1

11927

6.25 10.00 15 255.4

11928

11929 6.35 10.00 15 259.4

6.30 10.00 15 257.4

11930

11931 6.26 10.00 20 341.0

6.39 10.00 20 348.1

11932

6.31 10.00 20 343.7

11933

11934 6.33 10.00 30 517.2

6.30 10.01 30 515.3

11935

11936 6.19 10.00 30 505.8

6.24 10.00 40 679.9

11937

11938 6.23 10.00 40 678.8

6.33 10.01 40 690.3

11939

VIDA DE FADIGA x DIFERENÇA DE TENSÕES

1000000

Número de aplicações, N

100000

10000

1000

100

0.1

Diferença de tensões, Δσ (MPa)

VIDA DE FADIGA x DEFORMAÇÃO ESPECÍFICA RESILIENTE 1000000

Número de aplicações, N

100000

10000

1000

100

0.000001

Deformação específica resiliente, $\varepsilon_{r}$

6.16

J. TED

Interessado: IPR/DNIT maio/2017 Data:

Frequência 1.00 Hz

Módulo Deformação

Pressão

Diferença Número de resiliente do específica de tensões aplicações cp (MPa) resiliente ²)

(M Pa)

(kgf/cm 1.21 11580 0.0000110 0.51 412320 1.21 11580

0.51

0.0000110

312055 1.24 11580

0.51 425363 0.0000110

2.33 11580

1.02 85650 0.0000220

2.37 11580 0.0000220 1.02 74610 2.35 11580

1.02 80930 0.0000220

3.08 11580 0.0000294 1.36 25550 3.15 11580

1.36 23640 0.0000294

3.11 11580 0.0000294 1.36 22950 4.63 11580 0.0000440 2.04 5110 4.62 11580

2.04 3915 0.0000440

4.53 11580 0.0000440 2.04 4945 6.06 11580

2.72 1471 0.0000587

6.06 11580 0.0000587 2.72 1298 6.16 11580 0.0000587 2.72 1375

|  |  |  |  |  |  |  |  |  |  |  |  | y | = 5 | 463 | 3x | -3 | .3 | 98 |
| --- | --- | --- | --- | --- | --- | --- | --- | --- | --- | --- | --- | --- | --- | --- | --- | --- | --- | --- |
|  |  |  |  |  |  |  |  |  |  |  |  |  | R² = | 0. | 97 | 5 | 1 |  |

|  |  |  |  |  |  |  |  |  |  |  |  | y | = 3 | E- | 11 | x-3 | .26 | 1 |
| --- | --- | --- | --- | --- | --- | --- | --- | --- | --- | --- | --- | --- | --- | --- | --- | --- | --- | --- |
|  |  |  |  |  |  |  |  |  |  |  |  |  | R² | = 0 | .9 | 71 | 5 |  |

0.00001

0.0001

## Anexo G (Informativo) - Bibliografia

a) ASSOCIAÇÃO BRASILEIRA DE NORMAS TÉC-NICAS. NBR 16018: Misturas Asfálticas – Determinação da rigidez por compressão diametral sob carga repetida. Rio de Janeiro, 2011.

b) BERNUCCI, L. B. et al. Pavimentação asfáltica: formação básica para engenheiros. 3. reimpr. Rio de Janeiro: PETROBRÁS; ABEDA, 2010.

c) BRITISH STANDARDS INSTITUTION. BS EN

12697-24: Bituminous mixtures - Test methods for hot mix asphalt - Part 24: Resistance to fatigue. London, 2012

File: markdown/metodo-de-ensaio-me/dnit_434_2022_me.md
---
codigo: DNIT 434/2022-ME
titulo: Pavimentação - Ensaio de fadiga por compressão diametral à tensão controlada em camadas estabilizadas quimicamente - Método de ensaio
orgao: DNIT
tipo: ME
ano: 2022
aprovacao: 2022-09-06
status: vigente
pdf_original: ../../normas/metodo-de-ensaio-me/dnit_434_2022_me.pdf
link: https://www.gov.br/dnit/pt-br/assuntos/planejamento-e-pesquisa/ipr/coletanea-de-normas/coletanea-de-normas/metodo-de-ensaio-me/dnit_434_2022_me.pdf
video: https://www.youtube.com/watch?v=ZkYZQrgMwzo
Palavras-chave:
  - Vida de fadiga
  - Tensão controlada
  - Compressão diametral
  - Base estabilizada quimicamente
Citada por:
Esta Norma cita:
---

# NORMA DNIT 434/2022 - ME

# Pavimentação – Ensaio de fadiga por compressão diametral à tensão controlada em camadas estabilizadas quimicamente – Método de ensaio

## Resumo

Este documento estabelece os procedimentos para determinar o comportamento de materiais estabilizados quimicamente, quanto à fadiga, usando o ensaio de compressão diametral, sob carregamento repetido à tensão controlada. O carregamento gera uma tensão de tração perpendicular à direção da carga aplicada que provoca a ruptura do corpo de prova ao longo da parte central do plano diametral vertical. A vida de fadiga é o número total de aplicações de carga que provoca a ruptura do corpo de prova a cada nível de tensão. Esta estimativa de laboratório é utilizada para camadas de base ou sub-base, estabilizadas quimicamente com o objetivo de prever a área trincada no dimensionamento de pavimentos asfálticos quando comparada ao número $N$ avaliado em projeto.

## Abstract

This document establishes the procedures to determine the fatigue behavior of chemically stabilized materials using the indirect tensile test, under controlled repeated loading. The loading generates a tensile stress perpendicular to the direction of the applied load which causes the specimen’s rupture along the central part of the vertical plane. Fatigue life is the total number of load applications that causes the rupture of test specimen to rat each stress level. This laboratory estimate is used in design of base or sub-base chemically stabilized layers aiming to predict cracked area in asphaltic pavements design of when compared with the $N$ number evaluated in the road design.

## Prefácio

A presente norma foi preparada pelo Instituto de Pesquisas em Transportes – IPR/DPP, para servir como documento base, visando estabelecer os procedimentos para a realização de ensaio de fadiga por compressão diametral em materiais de bases e sub-bases estabilizadas quimicamente. Está formatada de acordo com a norma DNIT 001/2009 – PRO. Esta norma cancela e substitui a norma DNIT 434/2021 – ME.

## 1 Objetivo

Esta norma estabelece o modo pelo qual se determina o comportamento de materiais de bases e sub-bases estabilizadas quimicamente quanto à fadiga sob um carregamento repetido, à tensão controlada, usando o ensaio de tração indireta por compressão diametral.

## 2 Referências normativas

Os documentos relacionados a seguir são indispensáveis à aplicação desta norma. Para referências datadas, aplicam-se somente as edições citadas. Para referências não datadas, aplicam-se as edições mais recentes do referido documento (incluindo emendas):

a) DEPARTAMENTO NACIONAL DE INFRAESTRUTURA DE TRANSPORTES. DNIT 134 – ME: Pavimentação – Solos – Determinação do módulo de resiliência – Método de ensaio.

b) _____. DNIT 135 – ME: Pavimentação asfáltica – Misturas asfálticas – Determinação do módulo de resiliência – Método de ensaio.

c) _____. DNIT 136 – ME: Pavimentação asfáltica – Misturas asfálticas – Determinação da resistência à tração por compressão diametral – Método de ensaio.

d) _____. DNIT 183 – ME: Pavimentação asfáltica – Ensaio de fadiga por compressão diametral à tensão controlada – Método de ensaio.

## 3 Definições

Para os efeitos deste documento, aplicam-se os seguintes termos e definições:

**3.1** Fadiga

Redução da resistência de um material sob um carregamento repetido, de magnitude inferior à sua resistência sob o carregamento estático.

**3.2** Vida de fadiga em bases estabilizadas quimicamente

Definida pelo volume de tráfego expresso pelo número equivalente do eixo padrão ($N$) que a camada de base estabilizada quimicamente pode suportar antes que o dano observado, em termos de queda no seu módulo de resiliência, atinja um determinado valor convencionado, em geral, correspondente a 10 % do valor original da camada construída.

**3.3** Critério de ruptura convencional

No ensaio de fadiga à tensão controlada, utiliza-se a ruptura completa do corpo de prova como critério para a definição do número de ciclos correspondentes à ruptura para cada nível de carregamento aplicado.

NOTA 1: Existem outros critérios de ruptura, mas este é o critério convencional no País, para este tipo de ensaio.

**3.4** Vida de fadiga de um corpo de prova

Número de ciclos de carga correspondente ao critério de ruptura nas condições do ensaio (frequência, modo de carregamento e nível de tensão). A vida de fadiga no ensaio à tensão controlada pode ser expressa em relação às tensões aplicadas comparadas à resistência à tração estática, ou com base na deformação resiliente inicial ($\varepsilon_{i}$). Para materiais estabilizados quimicamente é mais usual expressar a vida de fadiga em termos de tensões.

**3.5** Pulso de carga

Ciclo de carregamento vertical que deverá ter a forma mais próxima possível da função $P$= (1 −$cosθ$)/2, com magnitude variando desde a carga de contato ($P_{c}$) até a carga máxima ($P_{máx}$) e duração de 0,1 s, conforme ilustrado na Figura A1 do Anexo A.

3.6

Carga Cíclica ($P$)

Carga aplicada repetidamente ao corpo de prova.

**3.7** Ciclo de carregamento

Tem duração de 1,0 s, composto por pulso de carga completo com duração de 0,1 s e período de repouso com duração de 0,9 s, onde é mantida a $P_{c}$, conforme ilustrado na Figura A2 do Anexo A.

**3.8** Deslocamento horizontal

Resulta do carregamento vertical pulsante e corresponde à medida na posição do diâmetro horizontal do corpo de prova.

**3.9** Tensão horizontal

Tensão de tração resultante do carregamento de compressão vertical pulsante, calculada na posição diametral horizontal do corpo de prova.

**3.10** Resistência à tração por compressão diametral

Resistência do material quando aplicado um carregamento vertical diametral, que gera uma tensão de tração perpendicular à direção da carga aplicada e provoca a ruptura do corpo de prova ao longo da parte central do plano diametral vertical.

**3.11** Estabilização química

Consiste na adição de um ou mais produtos químicos (agente estabilizador), que ao reagirem com as partículas de solo, brita, agregados naturais, resíduos ou materiais reciclados, formam estruturas que podem diminuir os vazios do material, aumentar sua rigidez e aumentar a resistência aos danos causados pela água.

**3.12** Material estabilizado quimicamente

Refere-se à mistura íntima de solo, brita, agregados naturais, resíduos ou materiais reciclados, ou combinações destes, com produtos químicos que promovam a cimentação da maioria das partículas minerais, promovendo mudança radical do comportamento mecânico do material, em comparação com sua condição natural.

## 4 Aparelhagem

A aparelhagem necessária é a que segue:

a) Prensa: hidráulica ou pneumática, servo-controlada ou não, com capacidade para gerar os carregamentos previstos no ciclo de ensaio (ver subseção 3.7). A carga deve ser aplicada verticalmente, de cima para baixo (atuador na parte superior da prensa). A prensa pode ser a mesma utilizada para a determinação do módulo de resiliência e da fadiga de misturas asfálticas, de acordo com as normas DNIT 135 – ME e DNIT 183 – ME, respectivamente (Ver Figuras do Anexo B).

b) Sistema de carregamento composto de:

- Regulador de pressão, para aplicação da carga vertical repetida ($P$);
- Válvula de três vias de transmissão da carga vertical;
- Cilindro de pressão, pistão de carga e friso;
- Temporizador eletrônico, para controle do tempo de abertura (ou carregamento) da válvula e frequência de aplicação da carga vertical.

c) Sistema de aquisição de dados: dispositivos de medição e armazenamento de dados capazes de adquirir os dados em tempo real, permitindo o acompanhamento dos deslocamentos e da carga ao longo do ensaio.

d) Sensor tipo LVDT: para medição dos deslocamentos deve ser utilizado sensor tipo LVDT, ou outro, com resolução mínima de 0,0004 mm e escala compatível com o nível de deslocamento previsto para o ensaio. O ensaio deve ser realizado medindo-se o deslocamento horizontal do corpo de prova nos primeiros ciclos. Para a medida do deslocamento horizontal a colocação do sensor é feita utilizando-se uma alça de referência solidária ao corpo de prova, que pode comportar um ou dois sensores, conforme a Figura B2 do Anexo B.

NOTA 2: Outros tipos de sensores podem ser utilizados para medida do deslocamento, desde que mantida a precisão estipulada.

e) Célula de carga eletrônica: para medição da carga aplicada ao longo de cada ciclo de ensaio. Deve ser utilizada célula de carga eletrônica ou outro sistema de regulagem (por exemplo, manômetro digital), com capacidade compatível com a carga máxima de ensaio e sensibilidade mínima de 0,5 % da carga máxima de ensaio ($P_{máx}$).

f) Frisos de carga: são os dispositivos que transmitem o carregamento da prensa ao corpo de prova, sendo um na parte superior e outro na parte inferior (apoio). Devem ser confeccionados em aço, sendo a superfície de contato com o corpo de prova côncava, com raio de curvatura compatível com as dimensões do corpo de prova e sua largura de 12,70 mm. As bordas dos frisos devem ser suavizadas, evitando que danifiquem o corpo de prova ao longo do ensaio.

NOTA 3: Outros tipos de equipamentos podem ser utilizados, desde que atendam aos critérios de execução do ensaio.

## 5 Amostra

**5.1** Preparação dos corpos de prova

Os corpos de prova podem ser preparados em laboratório da seguinte forma:

a) Seguir o procedimento de compactação da Norma DNIT 134 – ME, utilizando o molde cilíndrico tripartido com 100 mm de diâmetro e 200 mm de altura. A curva de compactação do material, para a energia estipulada, também deve ser obtida conforme a Norma DNIT 134 – ME.

b) Após a compactação, retirar, cuidadosamente, o molde metálico tripartido e envolver a amostra compactada com um molde partido de PVC, de diâmetro compatível, para proteger a amostra e facilitar o manuseio. Em seguida, colocar a amostra em um saco plástico hermeticamente fechado e condicionar em câmara úmida pelo tempo de cura necessário. Ver esquema ilustrativo da Figura C1 do Anexo C.

c) Após o tempo de cura, serrar os corpos de prova com serra circular, sem uso de água, para obter amostras com alturas apropriadas para o ensaio de fadiga, conforme a subseção 5.2.

NOTA 4: O tempo de cura necessário depende do tipo de agente estabilizador utilizado, devendo, assim, ser respeitado o tempo indicado pelo fornecedor.

NOTA 5: Considerando que a resistência à fadiga dos materiais estabilizados quimicamente sofre forte influência do tempo de cura e que um corpo de prova pode levar vários dias para romper, especialmente nos níveis mais baixos de tensão, os corpos de prova devem ser moldados com intervalos de tempo compatíveis entre eles, de forma a serem ensaiados em idades próximas, evitando-se a distorção na avaliação dos resultados obtidos.

**5.2** Dimensões dos corpos de prova

Os corpos de prova para a determinação da curva de fadiga devem ter altura entre 50 mm e 70 mm e diâmetro de 100 mm, para agregados de tamanho nominal máximo de 25 mm. Devem ser medidas e anotadas as dimensões e o peso de cada corpo de prova, para garantir que apresentem valores próximos, mantendo a representatividade do conjunto.

**5.3** Quantidade de corpos de prova

A partir de uma amostra com 100 mm de diâmetro e 200 mm de altura, pode-se obter, após a serragem, até três corpos de prova com as dimensões descritas na subseção 5.2. Portanto, devem-se compactar amostras de 100 mm x 200 mm em quantidade suficiente para se obter, após a serragem, pelo menos, 15 corpos de prova, com energia de compactação, granulometria, teor de material estabilizante, teor de umidade e massa específica, conforme procedimento de dosagem. São necessários 12 corpos de prova para o ensaio de fadiga e três para o ensaio de resistência à tração por compressão diametral.

## 6 Ensaio

Os passos do procedimento de ensaio de fadiga são os que seguem:

a) Determinar a resistência à tração por compressão diametral de três corpos de prova, escolhidos aleatoriamente entre os moldados e obter a média dos resultados, de acordo com a norma DNIT 136 – ME;

b) Calcular, de acordo com o equipamento disponível para o ensaio, a carga a ser aplicada, de forma a gerar, em um conjunto de três corpos de prova por vez, quatro níveis de tensão escolhidos entre 50 % e 90 % (por exemplo: 55 %, 65 %, 75 %, 85 %) do valor da resultante da resistência à tração por compressão diametral da amostra;

c) Posicionar cada corpo de prova no friso de carga inferior;

d) Assentar o pistão de carga com o friso superior em contato com o corpo de prova diametralmente oposto ao friso inferior, ambos colocados no plano diametral vertical, de forma que o deslocamento seja perpendicular ao eixo dos frisos de carga. Alinhar os frisos de carga com uma placa de alumínio;

e)

Aplicar uma carga ($F$) que induza tensão de tração horizontal, entre 50 % e 90 % da resistência à tração por compressão diametral previamente determinada, conforme descrito na alínea b. Devem ser ensaiados três corpos de prova por nível de tensão selecionado;

f) A frequência de aplicação das cargas deve ser de 1 Hz (60 ciclos por minuto), com tempo de carregamento de 0,1 segundo e 0,9 segundo de descarregamento;

g) Durante todo o ensaio, a carga inicial deve ser mantida controlada até a ruptura completa do corpo de prova;

h) O contador de pulsos deve registrar desde o início do ensaio o número de ciclos de carregamento ($N$) sofrido pelo corpo de prova até sua ruptura;

i) Devem ser determinadas as expressões da vida de fadiga por tensão inicial, por plotagem dos pontos experimentais e regressão numérica, para obter os modelos matemáticos utilizados para análise da vida de fadiga.

## 7 Resultados

A vida de fadiga, expressa pelo número $N$ de solicitações necessárias para o fim do ensaio, é expressa pela relação entre a tensão aplicada, pela resistência à tração estática, por modelo do tipo exponencial, dado pela equação:

$$
N_{fad} = 10^{(K_1 + K_2 \cdot \%RF)} \tag{1}
$$

onde:

$N_{fad}$ é o número de repetições de carga necessárias à ruptura do corpo de prova (vida de fadiga);

$k_{1}$ e $k_{2}$ são parâmetros experimentais;

% $RF$ é a razão entre a tensão de tração aplicada ($\sigma_{t}$) e a resistência à tração à ruptura estática do material ($\sigma_{r}$), expressa em Megapascal (MPa).

A tensão de tração gerada no centro de cada corpo de prova cilíndrico ensaiado à compressão diametral é calculada com a mesma fórmula empregada no ensaio de resistência à tração por compressão diametral estática:

$$
\sigma_t = \frac{2F}{\pi d t} \tag{2}
$$

onde:

$\sigma_{t}$ é a tensão de tração aplicada, expressa em Megapascal (MPa);

$F$ é a força aplicada, expressa em newtons (N);

$d$ é o diâmetro do corpo de prova, expresso em milímetros (mm);

$t$ é a espessura do corpo de prova, expressa em milímetros (mm).

A vida de fadiga deve ser determinada como o número total de aplicações de carga que causa a completa ruptura de cada corpo de prova. Se o coeficiente de determinação ($R$²) da curva, resultante de 12 corpos de prova, for menor que 0,8, deve-se aumentar o número de corpos de prova ensaiados, na tentativa de melhorar o ajuste.

NOTA 6: O modelo de fadiga deve ser ajustado ao observado em campo, usando uma função de transferência, estabelecida para cada equação usada para representar o ensaio de fadiga.

## 8 Relatório de ensaio

O resultado do ensaio de fadiga deve se basear, no mínimo, em medidas feitas em 12 corpos de prova individuais e quatro níveis de tensão. Deve ser apresentado relatório que contenha as seguintes informações:

a) Identificação da Amostra;

b) Data de realização do ensaio;

c) Características de cada corpo de prova;

d) Método de moldagem do corpo de prova (tipo de compactação ou extração);

e) Condições do ensaio (tempo de carregamento, frequência);

f) Número de ciclos de cada corpo de prova até a ruptura;

g) Representação gráfica e matemática da vida de fadiga;

h) Coeficiente de correlação;

i) Observações que possam ter efeito nos resultados.

## Anexo A (Normativo) – Forma do pulso e duração do carregamento

Fonte: Bernucci et al, 2010.

![[dnit_434_2022_me_fig01.png]]

Figura A1 – Forma do pulso de carregamento

Fonte: Bernucci et al, 2010.

![[dnit_434_2022_me_fig02.png]]

Figura A2 – Duração dos tempos de carregamento e repouso

## Anexo B (Normativo) – Equipamento para determinação de fadiga

Figura B1 – Aparelhagem para determinação de fadiga em bases estabilizadas quimicamente

![[dnit_434_2022_me_fig03.png]]

Fonte: CCR NOVA DUTRA, 2015.

Figura B2 - Equipamento para previsão de fadiga, inicialmente realizado com LVDT externo preso ao corpo de prova por alça de referência

## Anexo C (Normativo) – Exemplo de preparação dos corpos de prova

| 1. Compactação do corpo de prova no compactador mecânico. | 2. Corpo de prova após a compactação. | 3. Rasando o corpo de prova após a retirada do colarinho. |
| --- | --- | --- |
| 4. Corpo de prova depois de rasado. | 5. Pesagem do corpo de prova. | 6. Retirada do corpo de prova do cilindro tripartido. |
| 7. Corpo de prova compactado sem o molde tripartido. | 8. Corpo de prova compactado envolvida no molde de PVC. | 9. Corpos de prova prontos para o condicionamento de cura. |

Figura C1 – Sequência de fotos desde a compactação do corpo de prova até o condicionamento para cura

## Anexo D (Informativo) – Bibliografia

a) BALBO, J. T. Estudo das propriedades mecânicas das misturas de brita e cimento e sua aplicação aos pavimentos semirrígidos. Tese (Doutorado). Escola

Politécnica, Universidade de São Paulo. São Paulo,

1993.

b) BALBO, J. T. Relações entre resistências à tração indireta e à tração na flexão em concretos secos e plásticos. Revista IBRACON de Estruturas e

Materiais. Vol. 6, nº 6, ISSN 1983-4195. São Paulo,

2013.

c) BERNUCCI, L. B.; MOTTA, L. M. G.; CERATTI, J. A.

P.; SOARES, J. B. Pavimentação asfáltica: formação básica para engenheiros. PETROBRAS: ABEDA.

Rio de Janeiro, 2010.

d) CCR Nova DUTRA. Relatório CCR-ND-BGTC-RTF-Nov/2015. Estudo da Influência do Teor de Cimento

Portland, da Energia de Compactação e da Umidade no Comportamento Mecânico da Brita Graduada

Tratada com Cimento (BGTC) para duas gêneses de agregados. São Paulo, 2015.
